Repository: joshfrogers/CZTS-Project

CZTS-Project
============

Calculation of the Phase Diagrams of the CZTS System

This Repository will serve as a collection of the work done for my final year project.

TODO
=====

By 09/01/14:
--------

*	Interim Project Paper:
* * Method - Step by step
* * Research - for intro
* * Current Results - Tetrahedral model
* * Discussion of going forward
*	Python:
* *	Expand to 3 dimensions

File: Reports/Intro for long report/intro.tex
\documentclass[11pt,a4paper,twoside]{article}
\usepackage[numbers]{natbib}
\usepackage{graphicx}
\PassOptionsToPackage{hyphens}{url}\usepackage{hyperref}

\begin{document}


%----------------------------------------------------------------------------------------
%	SECTION 1
%----------------------------------------------------------------------------------------

\section{History \& Background}

The extent of solar energy reaching the earth's surface produces an energy supply potential far exceeding the energy requirement of our planet's needs by three orders of magnitude.\citep{Morton2006} However, this resource has not been harvested to a great value - currently only 0.1\% of worldwide power generation is met by photovoltaic supply. \citep{Mitzi2011} This is largely due to the previous high cost difference between Solar and more conventional power generation techniques. As such, to gain any real impact upon worldwide power consumption, photovoltaic cells must fit the following characteristics: must be cost effective, highly abundant, provide a supply for a long lifetime before degradation, and have a high power efficiency. QUANTIFY THIS WITH DATA.


The 1839 discovery of the Photovoltaic effect by Edmund Becquerel \citep{Nelson2003}, whilst experimenting with electrolytic cells, was the first step into the field of solar power and technology, and the first of several discoveries along the path to using the sun as an energy source for power. Following this, in 1883, Charles Fritts \citep{Fritts1883} developed the first solid state solar cell, by coating selenium with a thin layer of gold to form the junctions, this was then followed by a series of successive discoveries between 1839 and 1941 led to the development and patenting of the first "Light Sensitive Device", by Russell Ohl in 1946, a modern junction semiconductor solar cell. \citep{Green2009a} 

This melt grown junction device had less than 1\% efficiency, and was succeeded by a device built by Kingsbury and Ohl produced through Helium-bombardment, boasting an efficiency of ~1\% in 1952. \citep{Green2009a} Further developments in semiconductor photovoltaics led to efficiencies reaching 14\%, but at costs of up to \$250 per watt (compared to \$2-3 for a coal plant) by 1954. Due to the move to integrated circuits within the semiconductor industry in the late 1970's, the price of silicon cells dropped to \$100 per watt.

Further improvements to  solar cells have both improved efficiency and reduced the cost, with large arrays able to be built at below \$2.24/W$_p$ \citep{EricWesoff}, and as of September 2013, up to 44.7\% efficiency, using a GaInP/GaAs/\\GaInAsP/GaInAs multi-junction. \citep{ISI:000331334400001}

%-----------------------------------
%	SUBSECTION 1
%-----------------------------------

\subsection{Thin Film}

Thin film solar cells were originally developed for usage in small scale applications such as calculators, but are now available for usage in much larger scale installations such as car charging systems; produced by sandwiching a film of photovoltaic material between two panes of glass. 

Thin Film technologies allow for solar energy to be harvested using much less semiconductor material than that required by standard semiconductor solar cells, though at a reduction of the efficiency of the the bulk material (20\% down from 25\%, in the case of Amorphous Silicon against Silicon Heterostructure cells)\citep{Photovoltaics2014}. Due to the reduced need for component elements, there is a lower environmental impact and reduced payback time (currently 75\% of standard multi-crystalline Solar Cells, at 3 years rather than 4; projected to 50\% of future multi-crystalline cells)\citep{Photovoltaics}, however this is countered currently by a much lower efficiency than standard solar cells.

%----------------------------------------------------------------------------------------
%	SECTION 2
%----------------------------------------------------------------------------------------
\section{CZTS}

Strong candidate compounds for Thin Film Solar Cells are Cadmium Telluride (CdTe) and Copper Indium Gallium Selenide (CIGS), showing promise as general purpose cells and seeing high commercial success, in November Hanergy unveiled a manufacturing facility amounting to 5.25GW capacity \citep{Mark}, and further to this, began building another manufacturing facility with 3GW capacity \citep{FinlayColville}; however recent concerns have been voiced over the cost, due to the abundance of the materials used in these compounds. In 2005, the costs of Indium increased to over \$1000/kg from \$200/kg, due to its' usage in displays. Tellurium is similarly high priced due to its scarcity being similar to that of Gold. The combinations of these with the Toxicity of Cadmium lead to the requirement of a new Compound, that would fulfill the requirements of a solar cell.

Copper Zinc Tin Sulphide (CZTS) is seen as the compound of choice for solving the problems laid out above, as it is produced from highly abundant, non-toxic materials - the abundance of Tin and Zinc in the earth's crust is 1500 times and 45 times greater than that of Indium; leading to a much lower cost, two orders of magnitude smaller than that of Indium.\citep{Wadia2009,Wang2011} 
The first solar cell using CZTS were produced in 1997, with an efficiency of 2.3\%, and in November 2013 Solar frontier, a Japanese thin-film company developed a CZTS solar cell with 12.6\% efficiency.\citep{Wang2013}.

%-----------------------------------
%	SUBSECTION 1
%-----------------------------------

\subsection{Complexity}

CZTS as a mineral has been known to geologists since 1958 \citep{Kissin1989}, however it was only discovered to have the photovoltaic effect in 1988 \citep{Ito1988}. Its' structure is similar to that of the chalcopyrite material CuInS$_2$, however in place of the group 13 valence 3 Indium, is half group 14 valence 4 Tin, and half group 12 valence 2 Zinc, maintaining an average valence of 3. CZTS is a complex material to examine, as it exists as one of two very similar principal structures - Stannite and Kesterite, whose structures are very similar, with a rearrangement of the positions of Cu and Zn.\citep{Schorr2007} CZTS is mainly found to occur in the Kesterite phase, due to its thermodynamic stability in comparison to the Stannite phase, and can be produced from solid state reactions between Zinc Sulphide, Copper (II) Sulphide, and Tin Sulphide.


%----------------------------------------------------------------------------------------
%	SECTION 3
%----------------------------------------------------------------------------------------
\section{Methods Of Production}

%-----------------------------------
%	SUBSECTION 1
%-----------------------------------
\subsection{Vacuum Methods}

%-----------------------------------
%	SUBSUBSECTION 1
%-----------------------------------
\subsubsection{Sputtering}
Sputtering: a method of physical vapor deposition, through ejection of a material from a `target' onto a `substrate' such as a silicon wafer. This ejection occurs by running a charge to an anode and cathode (with the cathode formed of the material to be sputtered), and pushing a gas through the sputtering chamber at a high pressure. The sputtered ions may travel ballistically from the target to the substrate, or at higher pressures the gas may act as a moderator and allow the sputtered material to diffuse through the system, condensing and adhering to the substrate after undergoing a random walk.
Often an electromagnet is used to keep plasma particles close to the surface of the sputter target - Rf sputtering is the process of using an RF power source in order to ionize the the gaseous atoms. Once the ions contact the target material, it is broken into small pieces which travel to the substrate, forming a coating.
\begin{figure}
\includegraphics[width=80mm]{sputtering.png}
\caption{Sputtering Diagram CREATE SPUTTERING DIAGRAM}
    \label{fig:Sputtering}
\end{figure}
An advantage of this method is that metals with high melting points are easily sputtered, whilst evaporation of these materials is problematic. This method causes the film to have a composition very close to that of the source material, with a slight difference due to the spreading of various elements because of their mass differences. These films have a higher adhesion rate than evaporated films, and due to the low temperature they work at, have no hot parts.

T`'his method has achieved a 6.77\% efficiency over a 0.15cm$^2$ active area, representing one of the highest efficiency values for a pure CTZ film. \citep{Mitzi2011}
%-----------------------------------
%	SUBSUBSECTION 2
%-----------------------------------
\subsubsection{Evaporation}

The principle deposition method used in many of the early kesterite cells, which was chosen after it's previous successes with CIGSSe materials.
The first functional evaporated kesterite device (power efficiency of 0.66\%, found in 1997) , and subsequent multilayer structures were evaporated at a temperature of 150$^\circ$C, then subject to sulphurization at 500$^\circ$C in 5\% nitrogen in a hydrazine atmosphere.

Later deposition methods substituted ZnS as opposed to Zn, for the bottom layer and an increase in initial temperature to 400$^\circ$C - this lead to 2.62\% efficiency.\citep{Todorov2010}
%-----------------------------------
%	SUBSECTION 2
%-----------------------------------
\subsection{Non-Vacuum Methods}
%-----------------------------------
%	SUBSUBSECTION 1
%-----------------------------------
\subsubsection{Electrodeposition}
The process of using electrical current to reduce a solution of dissolved metal ions to form a metal coating onto an electrode. This is used to build up several layers of elements onto a substrate to form the thin film solar cell. This process has the side effect of changing the the chemical physical and mechanical properties of the item to be plated, which may have detrimental or unwanted side effects. This is an attractive method for large-scale applications, due to the large number of cells which may be produced simultaneously. Early work in the field began by successively plating each of the metals onto a substrate, before sulfurization with elemental Sulphur. This led to an efficiency of ~0.8\% \citep{Scragg2008}, however limitations on device performance included the high series resistance, high shunt conductance and substantial recombination in the space charge region. Other efforts resulted in poor layer adhesion to the substrate, solved through addition of Palladium to the substrate leading to 0.98\% efficiency. The current record efficiency for an electrodeposited CZTS device is 3.4\%, using a Solid state reaction of Cu$_2$SnS$_3$ and ZnS, at 550K.

%-----------------------------------
%	SUBSUBSECTION 2
%-----------------------------------


% Limited reports on the assessment of the photovoltaic
% performance of CZTS-based thin film solar cells normally
% adopt the device structure shown in Figure 3. It consists of a
% molybdenum- (Mo-) coated soda lime glass (SLG) as the ele-
% ctrical contact, a thin CZTS light absorber layer which is in
% contact with an n-type CdS layer to create a p-n junction, and
% a thin i-ZnO/Al:ZnO layer on top of the CdS layer playing
% the role of a window layer and electrical contact.



%----------------------------------------------------------------------------------------
%	SECTION 4
%----------------------------------------------------------------------------------------
%\section{Efficiencies \& Composition}


%----------------------------------------------------------------------------------------
%	SECTION 5
%----------------------------------------------------------------------------------------

\section{Theory}



%-----------------------------------
%	SUBSECTION 1
%-----------------------------------

\subsection{Photovoltaic Effect}

All solar cells work on the principle of the photovoltaic effect, the one step-conversion process which generates electrical energy from light. Photons in sunlight are incident upon the solar panel and are absorbed. The energy of these photons is sufficient to excite electrons within the semiconductor into higher levels where they are free to move, forming electron-hole pairs. In other materials, the electrons may quickly  relax back to ground state, however in the photovoltaic device there exists an asymmetry which pulls apart the electron-hole pair before relaxation can occur, this occurs at the p-n junction and produces a potential difference, and as such a voltage.


%-----------------------------------
%	SUBSECTION 2
%-----------------------------------

\subsection{P-N Junctions}

A p-n junction can be formed from a single crystal or material which is doped into two regions: one doped with acceptor impurities to produce a p-region, with holes as the charge carrier; the other doped with donor impurities to produce an n-region, with electrons as the charge carrier; the interface between these two regions can be less than 10$^-4$ cm thick. \citep{Kittel2004} In the case of CZTS, rather than doping a single material, a combination of materials is used: many devices use a thin film of CZTS on a Molybdenum coated soda lime glass. Upon the CZTS is a CdS n-type layer (forming the p-n junction), and subsequently an i-ZnO/AL:ZnO layer acting as a window layer;The electrical contacts ion this set up are the Soda Lime Glass, and ZnO layers.\citep{Wang2011}
If an external voltage is applied such that the n-type region of the material is the negative terminal, we observe the electrons and holes move towards one another at the junction and recombine -this is  known as the forward bias, and is the basis for a light emitting diode.
If the polarity of the applied voltage is reversed, then electrons and holes moving away from the junction is observed and the material behaves as an insulator with virtually no current flow -  this is the reverse bias and basis for a photodetector \citep{Askeland2010}. Under illumination we find that the charge separation will continue to occur, despite there being no applied voltage. These moving charges can be detected as an external photocurrent, or we can measure this as a potential difference, and as such given a material with the correct band gap energy (1.6eV to 3.1eV, CZTS has a band gap of ~1.5eV \citep{JJAP.48.090202,Katagiri2001}) solar cells can be produced.

\bibliography{../library} 
\bibliographystyle{apsrev}


\end{document}

File: Reports/Intro for long report/test.tex
\documentclass{article}
\usepackage[a4paper,landscape]{geometry}
\usepackage{longtable}

\begin{document}


\begin{center}
\begin{longtable}{|l|p{2.5cm}|l|p{2.5cm}|l|l|p{2.5cm}|l|l|p{2.5cm}|l|l|l|}

\caption[Phase Diagram Data used for calculation of the Ternary Phase Diagrams at 298K]{\bfseries Phase Diagram Data used for calculation of the Ternary Phase Diagrams at 298K} \label{298kdata} \\
\hline {\textbf{Phase}} &
{\textbf{Gibbs Free Energy\/kJ mol$^-1$}} &
{\textbf{Ref}}&
{\textbf{Enthalpy H\/kJ mol$^-1$}} &
{\textbf{Err}} & \multicolumn{1}{c|}{\textbf{Ref}} &
{\textbf{Entropy\/J K$^-1$ mol$^-1$}} &
{\textbf{Err}} &
{\textbf{Ref}}& 
{\textbf{Gibbs Energy of formation \/kJ mol$^-1$}} & 
{\textbf{Err}}& 
{\textbf{Ref}} & \\ \hline 
\endfirsthead

\multicolumn{13}{c}%
{{\bfseries \tablename\ \thetable{} -- continued from previous page}} \\
\hline {\textbf{Phase}} & 
{\textbf{Gibbs Free Energy\/kJ mol$^-1$}} & 
{\textbf{Ref}}&
{\textbf{Enthalpy H\/kJ mol$^-1$}} & 
{\textbf{Err}} & 
{\textbf{Ref}} &
{\textbf{Entropy\/J K$^-1$mol$^-1$}} &
{\textbf{Err}} &
{\textbf{Ref}}&
{\textbf{Gibbs Energy of formation \/kJ mol$^-1$}}&
{\textbf{Err}}& 
{\textbf{Ref}} & \\ \hline 
\endhead

\hline \multicolumn{13}{|r|}{{Continued on next page}} \\ \hline
\endfoot

\hline
\endlastfoot

Cu               	   & -9.87                      & \citep{Barin1977} & 0                   &     & \citep{Haynes2013}     & 33.2               &     & \citep{Haynes2013} & 0                                   &     & \citep{Haynes2013} &  \\
% Cu$_{1.12}$S           &                            &     &                     &     &         &                    &     &     & -56.9                               & 0.4 & \citep{Potter1977} &  \\
% Cu$_{1.39}$S           &                            &     &                     &     &         &                    &     &     & -64.3                               & 0.4 & \citep{Potter1977} &  \\
% Cu$_{1.6}$S            &                            &     &                     &     &         &                    &     &     &                                     &     & F   &  \\
Cu$_{1.75}$S           &                            &     &                     &     &         & 98.3               &     & \citep{Puigdomenech2000} & -76.4                               &     & \citep{Puigdomenech2000} &  \\
% Cu$_{1.78}$S           &                            &     &                     &     &         &                    &     &     &                                     &     & H   &  \\
% Cu$_{1.85}$S           &                            &     &                     &     &         &                    &     &     &                                     &     &     &  \\
Cu$_{1.85}$S           &                            &     &                     &     &         &                    &     &     & -78.7                               & G   & \citep{Hiroi1986} &  \\
Cu$_{1.934}$S          &                            &     & -79.75              & 0.4 & \citep{Potter1977}     & 110                & 4   & \citep{Potter1977} & -83.9                               & 0.4 & \citep{Potter1977} &  \\
Cu$_{1.965}$S          &                            &     & -80.25              & 0.4 & \citep{Potter1977}     & 111                &     & \citep{Potter1977} & -84.6                               & 0.4 & \citep{Potter1977} &  \\
% Cu$_{1.9}$S            &                            &     &                     &     &         &                    &     &     &                                     &     &     &  \\
Cu$_2$            	   &                            &     & 484.17              &     & \citep{WagmanDonaldD1969}     & 241.5              &     & \citep{WagmanDonaldD1969} & 431.9                              &     & \citep{WagmanDonaldD1969} &  \\

Cu$_2$S           	   &                            &     & -79.5               &     &         & 120.9              &     & \citep{Haynes2013} & -86.2                               &     & \citep{Haynes2013} &  \\
Cu$_3$Sn          	   &                            &     & -31.8               &     & \citep{Wagman1982}     &                    &     &     & -11.3                             & L   & 163 &  \\
CuS              	   &                            &     & -53.1               &     & \citep{Haynes2013}     & 66.5               &     & \citep{Haynes2013} & -53.6                               &     & \citep{Haynes2013} &  \\
% CuS$_2$          	   &                            &     &                     &     &         &                    &     &     &                                     &     &     &  \\
% CuSn            	   &                            &     &                     &     &         &                    &     &     &                                     &     &     &  \\
S                	   & -9.506                     & \citep{Barin1977} & 0                   &     & \citep{Haynes2013}     & 32.1               &     & \citep{Haynes2013} & 0                                   &     & \citep{Haynes2013} &  \\
% S                	   & 229.39                     & \citep{Barin1977} & 277.2               &     & \citep{Haynes2013}     & 167.8              &     & \citep{Haynes2013} & 236.7                               &     & \citep{Haynes2013} &  \\
% S$_2$             	   & 60.67                      & \citep{Barin1977} & 128.6               &     & \citep{Haynes2013}     & 228.2              &     & \citep{Haynes2013} & 79.7                                &     & \citep{Haynes2013} &  \\
% S$_3$             	   & 64.165                     & \citep{Barin1977} & 132.6               &     & \citep{Wagman1982}     &                    &     &     & 92.68                               &     & P   &  \\
% S$_4$             	   & 91.1                       & \citep{Barin1977} & 136.8               &     & \citep{Wagman1982}     &                    &     &     & 119.6                               &     & P   &  \\
% S$_5$             	   & 15.32                      & \citep{Barin1977} & 123.8               &     & \citep{Wagman1982}     &                    &     &     & 43.84                               &     & P   &  \\
% S$_6$             	   & -6.769                     & \citep{Barin1977} & 102.5               &     & \citep{Wagman1982}     &                    &     &     & 21.75                               &     & P   &  \\
% S$_7$             	   & -14.57                     & \citep{Barin1977} & 113.4               &     & \citep{Wagman1982}     &                    &     &     & 13.95                               &     & P   &  \\
% S$_8$             	   & -29.317                    & \citep{Barin1977} & 101.277             &     & \citep{Haynes2013}     & 432.536            &     & \citep{Haynes2013} & -0.7991                             &     & \citep{Haynes2013} &  \\
Sn               	   & -15.26                     & \citep{Barin1977} & 0                   &     & \citep{Haynes2013}     & 51.2               &     & \citep{Haynes2013} & 0                                   &     & \citep{Haynes2013} &  \\
% Sn               	   &                            &     & -2.1                &     & \citep{Haynes2013}     & 44.1               &     & \citep{Haynes2013} & 0.1                                 &     & \citep{Haynes2013} &  \\
Sn$_2$S$_3$        	   & -312.6                     & \citep{Barin1977} &                     &     &         & 163.6              & 6   & 166 & -235.6                              &     & P   &  \\
Sn$_3$S$_4$        	   & 442.88                     & \citep{Barin1977} &                     &     &         &                    &     &     & 526.7                               &     & P   &  \\
SnS              	   & 0.032869                   & \citep{Barin1977} & 119.2               &     & \citep{Wagman1982}     & 242.3              &     & 
\citep{Hellwege1984} &                                     &     &     &  \\
% SnS             	   &                            &     & -100                &     & \citep{Haynes2013} \citep{Wagman1982} & 77                 &     & \citep{Haynes2013} & -98.3                               &     & \citep{Haynes2013} &  \\
SnS$_2$           	   & -179.62                    & \citep{Barin1977} & -15.55              &     & \citep{Jackson1985}     & 87.5               &     & \citep{Jackson1985} & -145.4                            &     & \citep{Jackson1985} &  \\
Zn               	   & -12.41                     & \citep{Barin1977} & 0                   &     & \citep{Haynes2013}     & 41.6               &     & \citep{Haynes2013} & 0                                   &     & \citep{Haynes2013} &  \\
% Zn               	   &                            &     & 130.4               &     & \citep{Haynes2013}     & 160.1              &     & \citep{Haynes2013} & 94.8                                &     & \citep{Haynes2013} &  \\
ZnS              	   & -222.375                   & \citep{Barin1977} & -206                &     & \citep{Haynes2013}     & 57.7               &     & \citep{Haynes2013} & -201.3                              &     & \citep{Haynes2013} &  \\
ZnS              	   & -212.107                   & \citep{Barin1977} & -192.6              &     & \citep{Haynes2013}     &                    &     &     & -190.2                              &     & P   &  \\
% ZnS              	   & 128.239                    & \citep{Barin1977} &                     &     &         &                    &     &     & 137.75                              &     & P   &  \\
% ZnSn             	   &                            &     &                     &     &         &                    &     &     &                                     &     &     &  \\
a-Cu$_{0.61}$Zn$_{0.39}$   &                            &     & -9.37               &     & \citep{KubaschewskiCatterallJohnAshley.1956}     & 2.8                &     & \citep{KubaschewskiCatterallJohnAshley.1956} & 0.7                                &     & P   &  \\
a-Cu$_{0.65}$Zn$_{0.35}$   &                            &     & -8.891              &     & \citep{KubaschewskiCatterallJohnAshley.1956}     & 2.89               &     & \citep{KubaschewskiCatterallJohnAshley.1956} & 1                                   &     & P   &  \\
a-Cu$_{0.70}$Zn$_{0.3 }$   &                            &     & -7.97               &     & \citep{KubaschewskiCatterallJohnAshley.1956}     & 2.89               &     & \citep{KubaschewskiCatterallJohnAshley.1956} & 1.8                                 &     & P   &  \\
a-Cu$_{0.75}$Zn$_{0.25}$   &                            &     & -7.03               &     & \citep{KubaschewskiCatterallJohnAshley.1956}     & 2.89               &     & \citep{KubaschewskiCatterallJohnAshley.1956} & 2.6                                 &     & P   &  \\
a-Cu$_{0.80}$Zn$_{0.20}$   &                            &     & -5.86               &     & \citep{KubaschewskiCatterallJohnAshley.1956}     & 2.72               &     & \citep{KubaschewskiCatterallJohnAshley.1956} & 3.7                                 &     & P   &  \\
a-Cu$_{0.85}$Zn$_{0.15}$   &                            &     & -4.52               &     & \citep{KubaschewskiCatterallJohnAshley.1956}     & 2.43               &     & \citep{KubaschewskiCatterallJohnAshley.1956} & 5                                   &     & P   &  \\
a-Cu$_{0.90}$Zn$_{0.10}$   &                            &     & -3.09               &     & \citep{KubaschewskiCatterallJohnAshley.1956}     & 2.01               &     & \citep{KubaschewskiCatterallJohnAshley.1956} & 6.5                                 &     & P   &  \\
a-Cu$_{0.95}$Zn$_{0.05}$   &                            &     & -1.58               &     & \citep{KubaschewskiCatterallJohnAshley.1956}     & 1.3                &     & \citep{KubaschewskiCatterallJohnAshley.1956} & 8                                   &     & P   &  \\
b-Cu$_{0.45}$Zn$_{0.55}$   &                            &     & -9.455              &     & \citep{KubaschewskiCatterallJohnAshley.1956}     & 3.72               &     & \citep{KubaschewskiCatterallJohnAshley.1956} &                                     &     &     &  \\
b'-Cu$_{0.5}$Zn$_{0.5} $   &                            &     & -11.296             &     & \citep{KubaschewskiCatterallJohnAshley.1956}     & 1.2552             &     & \citep{KubaschewskiCatterallJohnAshley.1956} & -0.5                               &     & P   &  \\
b-Cu$_{0.5}$Zn$_{0.5}$     &                            &     & -9.142              &     & \citep{KubaschewskiCatterallJohnAshley.1956}     & 4.18               &     & \citep{KubaschewskiCatterallJohnAshley.1956} &                                     &     &     &  \\
b-Cu$_{0.52}$Zn$_{0.48}$   &                            &     & -11.338             &     & \citep{KubaschewskiCatterallJohnAshley.1956}     & 0.92               &     & \citep{KubaschewskiCatterallJohnAshley.1956} & -0.5                               &     & P   &  \\
b'-Cu$_{0.55}$Zn$_{0.45}$  &                            &     & -10.37              &     & \citep{KubaschewskiCatterallJohnAshley.1956}     & 1.97               &     & \citep{KubaschewskiCatterallJohnAshley.1956} & 0.1                               &     & P   &  \\
b-Cu$_{0.55}$Zn$_{0.45} $  &                            &     & -8.49               &     & \citep{KubaschewskiCatterallJohnAshley.1956}     & 4.56               &     & \citep{KubaschewskiCatterallJohnAshley.1956} &                                     &     &     &  \\
b-Cu$_{0.60}$Zn$_{0.40} $  &                            &     & -7.69               &     & \citep{KubaschewskiCatterallJohnAshley.1956}     & 4.85               &     & \citep{KubaschewskiCatterallJohnAshley.1956} &                                     &     &     &  \\
b-Cu$_{0.615}$Zn$_{0.385}$ &                            &     & -7.44752            &     & \citep{KubaschewskiCatterallJohnAshley.1956}     & 4.89               &     & \citep{KubaschewskiCatterallJohnAshley.1956} &                                     &     &     &  \\
g-Cu$_{0.32}$Zn$_{0.68} $  &                            &     & -10.66              &     & \citep{KubaschewskiCatterallJohnAshley.1956}     & 1.13               &     & \citep{KubaschewskiCatterallJohnAshley.1956} & 0.6                                 &     & P   &  \\
g-Cu$_{0.385}$Zn$_{0.615}$ &                            &     & -12.34              &     & \citep{KubaschewskiCatterallJohnAshley.1956}     & 0.54               &     & \citep{KubaschewskiCatterallJohnAshley.1956} & -1.1                               &     & P   &  \\
g-Cu$_{0.415}$Zn$_{0.585}$ &                            &     & -11.715             &     & \citep{KubaschewskiCatterallJohnAshley.1956}     & 1.46               &     & \citep{KubaschewskiCatterallJohnAshley.1956} & -0.8                              &     & P   &  \\
d-Cu$_{0.265}$Zn$_{0.735}$ &                            &     & n/a                 &     & \citep{KubaschewskiCatterallJohnAshley.1956}     & n/a                &     & \citep{KubaschewskiCatterallJohnAshley.1956} &                                     &     &     &  \\
e-Cu$_{0.15}$Zn$_{0.85} $  &                            &     & -5.355              &     & \citep{KubaschewskiCatterallJohnAshley.1956}     & 1                  &     & \citep{KubaschewskiCatterallJohnAshley.1956} & 6.4                                 &     & P   &  \\
e-Cu$_{0.18}$Zn$_{0.82} $  &                            &     & n/a                 &     & \citep{KubaschewskiCatterallJohnAshley.1956}     & n/a                &     & \citep{KubaschewskiCatterallJohnAshley.1956} & n/a                                 &     & P   &  \\
e-Cu$_{0.21}$Zn$_{0.79} $  &                            &     & -7.196              &     & \citep{KubaschewskiCatterallJohnAshley.1956}     & 0.836              &     & \citep{KubaschewskiCatterallJohnAshley.1956} & 4.4                                 &     & P   &  \\
% n'-Cu$_6$Sn$_5$        & -43.22                     & 170 &                     &     &         &                    &     &     & -30.9                               & L   & 170 &  \\
% n-Cu$_6$Sn$_5$         & -43.96                     & 170 &                     &     &         &                    &     &     &                                     &     &     &  \\
% Cu$_2$SnS$_3$          &                            &     & -227.8              &     & \citep{Chen2010}      &                    &     &     &                                     &     &     &  \\
% Cu$_2$ZnSnS$_4$        &                            &     & -406                &     & \citep{Chen2010}      &                    &     &     &                                     &     &     & \\\hline
\end{longtable}




\begin{longtable}{|l|p{2.5cm}|l|p{2.5cm}|l|l|p{2.5cm}|l|l|p{2.5cm}|l|l|l|}

\caption[Phase Diagram Data used for calculation of the Ternary Phase Diagrams at 600K]{\bfseries Phase Diagram Data used for calculation of the Ternary Phase Diagrams at 600K} \label{600kdata} \\
\hline {\textbf{Phase}} &
{\textbf{Gibbs Free Energy\/kJ mol$^-1$}} &
{\textbf{Ref}}&
{\textbf{Enthalpy H\/kJ mol$^-1$}} &
{\textbf{Err}} & \multicolumn{1}{c|}{\textbf{Ref}} &
{\textbf{Entropy\/J K$^-1$ mol$^-1$}} &
{\textbf{Err}} &
{\textbf{Ref}}& 
{\textbf{Gibbs Energy of formation \/kJ mol$^-1$}} & 
{\textbf{Err}}& 
{\textbf{Ref}} \\ \hline 
\endfirsthead

\multicolumn{12}{c}%
{{\bfseries \tablename\ \thetable{} -- continued from previous page}} \\
\hline {\textbf{Phase}} & 
{\textbf{Gibbs Free Energy\/kJ mol$^-1$}} & 
{\textbf{Ref}}&
{\textbf{Enthalpy H\/kJ mol$^-1$}} & 
{\textbf{Err}} & 
{\textbf{Ref}} &
{\textbf{Entropy\/J K$^-1$mol$^-1$}} &
{\textbf{Err}} &
{\textbf{Ref}}&
{\textbf{Gibbs Energy of formation \/kJ mol$^-1$}}&
{\textbf{Err}}& 
{\textbf{Ref}} \\ \hline 
\endhead

\hline \multicolumn{12}{|r|}{{Continued on next page}} \\ \hline
\endfoot

\hline
\endlastfoot

Cu                 & -22.84464                  & \citep{Barin1977} &                     &     &                                              &                    &     &                                              &                                     &     &                   \\
Cu$_{_1.85}$S           &                            &                   &                     &     &                                              &                    &     &                                              & -244.277072                         &     & \citep{Hiroi1986} \\
Cu$_2$S              &                            &                   & -79.5               &     & \citep{Haynes2013}                           & 120.9              &     & \citep{Haynes2013}                           & -152.04                             &     & P                 \\
CuS                &                            &                   & -53.1               &     & \citep{Haynes2013}                           & 66.5               &     & \citep{Haynes2013}                           & -93                                 &     & P                 \\
S                  & -23.760936                 & \citep{Barin1977} & 0                   &     & \citep{Barin1977}                            & 32.1               &     & \citep{Haynes2013}                           &                                     &     &          P         \\
Sn                 & -35.388272                 & \citep{Barin1977} & 0                   &     & \citep{Barin1977}                            & 51.2               &     & \citep{Haynes2013}                           &                                     &     &           P        \\
Sn$_2$S$_3$            &                            &                   & -225.32932          &     & \citep{Barin1977}                            & 252.537872         &     & \citep{Barin1977}                            & -376.85288                          &     &       P            \\
Sn$_3$S$_4$            &                            &                   & -316.26856          &     & \citep{Barin1977}                            & 367.894936         &     & \citep{Barin1977}                            & -537.003848                         &     &       P            \\
SnS                &                            &                   & 119.2               &     & \citep{WagmanDonaldD1969}                    & 242.3              &     & \citep{Hellwege1984}                         & -44.39224                           &     &    P               \\
SnS$_2$              &                            &                   & -15.55              &     &                                              &                    &     &                                              & -214.463472                         &     &     P              \\
Zn                 &                            &                   & 0                   &     & \citep{Haynes2013}                           & 41.6               &     & \citep{Haynes2013}                           & -28.062088                          &     &   P                \\
ZnS                &                            &                   & -206                &     & \citep{Haynes2013}                           & 57.7               &     & \citep{Haynes2013}                           & -245.399968                         &     &   P                \\
ZnS                &                            &                   & -192.6              &     & \citep{Haynes2013}                           &                    &     &                                              & -238.282984                         &     &    P               \\
a-Cu$_{0.61}$Zn$_{0.39}$     &                            &                   & -9.37               &     & \citep{KubaschewskiCatterallJohnAshley.1956} & 2.8                &     & \citep{KubaschewskiCatterallJohnAshley.1956} & -11.05                              &     & P                 \\
a-Cu$_{0.65}$Zn$_{0.35}$     &                            &                   & -8.891              &     & \citep{KubaschewskiCatterallJohnAshley.1956} & 2.89               &     & \citep{KubaschewskiCatterallJohnAshley.1956} & -10.625                             &     & P                 \\
a-Cu$_{0.70}$Zn$_{0.3}$      &                            &                   & -7.97               &     & \citep{KubaschewskiCatterallJohnAshley.1956} & 2.89               &     & \citep{KubaschewskiCatterallJohnAshley.1956} & -9.704                              &     & P                 \\
a-Cu$_{0.75}$Zn$_{0.25}$     &                            &                   & -7.03               &     & \citep{KubaschewskiCatterallJohnAshley.1956} & 2.89               &     & \citep{KubaschewskiCatterallJohnAshley.1956} & -8.764                              &     & P                 \\
a-Cu$_{0.80}$Zn$_{0.20}$     &                            &                   & -5.86               &     & \citep{KubaschewskiCatterallJohnAshley.1956} & 2.72               &     & \citep{KubaschewskiCatterallJohnAshley.1956} & -7.492                              &     & P                 \\
a-Cu$_{.85}$Zn$_{0.15 }$    &                            &                   & -4.52               &     & \citep{KubaschewskiCatterallJohnAshley.1956} & 2.43               &     & \citep{KubaschewskiCatterallJohnAshley.1956} & -5.978                              &     & P                 \\
a-Cu$_{0.90}$Zn$_{0.10 }$    &                            &                   & -3.09               &     & \citep{KubaschewskiCatterallJohnAshley.1956} & 2.01               &     & \citep{KubaschewskiCatterallJohnAshley.1956} & -4.296                              &     & P                 \\
a-Cu$_{0.95}$Zn$_{0.05 }$    &                            &                   & -1.58               &     & \citep{KubaschewskiCatterallJohnAshley.1956} & 1.3                &     & \citep{KubaschewskiCatterallJohnAshley.1956} & -2.36                               &     & P                 \\
b-Cu$_{0.45}$Zn$_{0.55 }$    &                            &                   & -9.455              &     & \citep{KubaschewskiCatterallJohnAshley.1956} & 3.72               &     & \citep{KubaschewskiCatterallJohnAshley.1956} & -11.687                             &     & P                 \\
b'-Cu$_{0.5}$Zn$_{0.5 }$     &                            &                   & -11.296             &     & \citep{KubaschewskiCatterallJohnAshley.1956} & 1.2552             &     & \citep{KubaschewskiCatterallJohnAshley.1956} & -12.04912                           &     & P                 \\
b-Cu$_{0.5}$Zn$_{0.5 }$      &                            &                   & -9.142              &     & \citep{KubaschewskiCatterallJohnAshley.1956} & 4.18               &     & \citep{KubaschewskiCatterallJohnAshley.1956} & -11.65                              &     & P                 \\
b-Cu$_{0.52}$Zn$_{0.48 }$    &                            &                   & -11.338             &     & \citep{KubaschewskiCatterallJohnAshley.1956} & 0.92               &     & \citep{KubaschewskiCatterallJohnAshley.1956} & -11.89                              &     & P                 \\
b'-Cu$_{0.55}$Zn$_{0.45}$    &                            &                   & -10.37              &     & \citep{KubaschewskiCatterallJohnAshley.1956} & 1.97               &     & \citep{KubaschewskiCatterallJohnAshley.1956} & -11.552                             &     & P                 \\
b-Cu$_{0.55}$Zn$_{0.45 }$    &                            &                   & -8.49               &     & \citep{KubaschewskiCatterallJohnAshley.1956} & 4.56               &     & \citep{KubaschewskiCatterallJohnAshley.1956} & -11.226                             &     & P                 \\
b-Cu$_{0.60}$Zn$_{0.40}$     &                            &                   & -7.69               &     & \citep{KubaschewskiCatterallJohnAshley.1956} & 4.85               &     & \citep{KubaschewskiCatterallJohnAshley.1956} & -10.6                               &     & P                 \\
b-Cu$_{0.615}$Zn$_{0.385 }$  &                            &                   & -7.44752            &     & \citep{KubaschewskiCatterallJohnAshley.1956} & 4.89               &     & \citep{KubaschewskiCatterallJohnAshley.1956} & -10.38152                           &     & P                 \\
g-Cu$_{0.32}$Zn$_{0.68}$     &                            &                   & -10.66              &     & \citep{KubaschewskiCatterallJohnAshley.1956} & 1.13               &     & \citep{KubaschewskiCatterallJohnAshley.1956} & -11.338                             &     & P                 \\
g-Cu$_{0.385}$Zn$_{0.615}$   &                            &                   & -12.34              &     & \citep{KubaschewskiCatterallJohnAshley.1956} & 0.54               &     & \citep{KubaschewskiCatterallJohnAshley.1956} & -12.664                             &     & P                 \\
g-Cu$_{0.415}$Zn$_{0.585 }$  &                            &                   & -11.715             &     & \citep{KubaschewskiCatterallJohnAshley.1956} & 1.46               &     & \citep{KubaschewskiCatterallJohnAshley.1956} & -12.591                             &     & P                 \\
d-Cu$_{0.265}$Zn$_{0.735}$   &                            &                   & n/a                 &     & \citep{KubaschewskiCatterallJohnAshley.1956} & n/a                &     & \citep{KubaschewskiCatterallJohnAshley.1956} &                                     &     &                   \\
e-Cu$_{0.15}$Zn$_{0.85 }$    &                            &                   & -5.355              &     & \citep{KubaschewskiCatterallJohnAshley.1956} & 1                  &     & \citep{KubaschewskiCatterallJohnAshley.1956} & -5.955                              &     & P                 \\
e-Cu$_{0.18}$Zn$_{0.82}$     &                            &                   & n/a                 &     & \citep{KubaschewskiCatterallJohnAshley.1956} & n/a                &     & \citep{KubaschewskiCatterallJohnAshley.1956} &                                     &     &                   \\
e-Cu$_{0.21}$Zn$_{0.79}$     &                            &                   & -7.196              &     & \citep{KubaschewskiCatterallJohnAshley.1956} & 0.836              &     & \citep{KubaschewskiCatterallJohnAshley.1956} & -7.6976                             &     & P                
\end{longtable}

\begin{longtable}{|l|p{2.5cm}|l|p{2.5cm}|l|l|p{2.5cm}|l|l|p{2.5cm}|l|l|l|}

\caption[Phase Diagram Data used for calculation of the Ternary Phase Diagrams at 900K]{\bfseries Phase Diagram Data used for calculation of the Ternary Phase Diagrams at 900K} \label{900kdata} \\
\hline {\textbf{Phase}} &
{\textbf{Gibbs Free Energy\/kJ mol$^-1$}} &
{\textbf{Ref}}&
{\textbf{Enthalpy H\/kJ mol$^-1$}} &
{\textbf{Err}} & \multicolumn{1}{c|}{\textbf{Ref}} &
{\textbf{Entropy\/J K$^-1$ mol$^-1$}} &
{\textbf{Err}} &
{\textbf{Ref}}& 
{\textbf{Gibbs Energy of formation \/kJ mol$^-1$}} & 
{\textbf{Err}}& 
{\textbf{Ref}} \\ \hline 
\endfirsthead

\multicolumn{12}{c}%
{{\bfseries \tablename\ \thetable{} -- continued from previous page}} \\
\hline {\textbf{Phase}} & 
{\textbf{Gibbs Free Energy\/kJ mol$^-1$}} & 
{\textbf{Ref}}&
{\textbf{Enthalpy H\/kJ mol$^-1$}} & 
{\textbf{Err}} & 
{\textbf{Ref}} &
{\textbf{Entropy\/J K$^-1$mol$^-1$}} &
{\textbf{Err}} &
{\textbf{Ref}}&
{\textbf{Gibbs Energy of formation \/kJ mol$^-1$}}&
{\textbf{Err}}& 
{\textbf{Ref}} \\ \hline 
\endhead

\hline \multicolumn{12}{|r|}{{Continued on next page}} \\ \hline
\endfoot

\hline
\endlastfoot


Cu                          & -39.923728 & \citep{Barin1977} &         &  &                                                &        &  &                                                &         &  &                      \\
Cu$_{_1.85}$S               &            &                     &         &  &                                                &        &  &                                                & -496.45 &  & \citep{Hiroi1986}  \\
Cu$_2$S                     &            &                     & -79.5   &  & \citep{Haynes2013}                           & 120.9  &  & \citep{Haynes2013}                           & -188.31 &  & P                    \\
CuS                         &            &                     & -53.1   &  & \citep{Haynes2013}                           & 66.5   &  & \citep{Haynes2013}                           & -112.95 &  & P                    \\
S                           & 119.541064 & \citep{Barin1977} & 0       &  & \citep{Barin1977}                            & 32.1   &  & \citep{Haynes2013}                           &         &  & P                    \\
Sn                          & -62.82276  & \citep{Barin1977} & 0       &  & \citep{Barin1977}                            & 51.2   &  & \citep{Haynes2013}                           &         &  & P                    \\
Sn$_2$S$_3$                 &            &                     & -183.34 &  & \citep{Barin1977}                            & 309.11 &  & \citep{Barin1977}                            & -461.54 &  & \citep{Barin1977}  \\
Sn$_3$S$_4$                 &            &                     & -256.95 &  & \citep{Barin1977}                            & 447.81 &  & \citep{Barin1977}                            & -659.98 &  & \citep{Barin1977}  \\
SnS                         &            &                     & 119.2   &  & \citep{WagmanDonaldD1969}                    & 242.3  &  & \citep{Hellwege1984}                         & -126.91 &  & \citep{Barin1977}  \\
SnS$_2$                     &            &                     & -15.55  &  &                                                &        &  &                                                & -260.91 &  & \citep{Barin1977}  \\
Zn                          &            &                     & 0       &  & \citep{Haynes2013}                           & 41.6   &  & \citep{Haynes2013}                           & -50.28  &  & \citep{Barin1977}  \\
ZnS                         &            &                     & -206    &  & \citep{Haynes2013}                           & 57.7   &  & \citep{Haynes2013}                           & -276.26 &  & \citep{Haynes2013} \\
ZnS                         &            &                     & -192.6  &  & \citep{Haynes2013}                           &        &  &                                                & -272.26 &  & \citep{Haynes2013} \\
a-Cu$_{0.61}$Zn$_{0.39}$    &            &                     & -9.37   &  & \citep{KubaschewskiCatterallJohnAshley.1956} & 2.8    &  & \citep{KubaschewskiCatterallJohnAshley.1956} & -11.89  &  & P                    \\
a-Cu$_{0.65}$Zn$_{0.35}$    &            &                     & -8.89   &  & \citep{KubaschewskiCatterallJohnAshley.1956} & 2.89   &  & \citep{KubaschewskiCatterallJohnAshley.1956} & -11.49  &  & P                    \\
a-Cu$_{0.70}$Zn$_{0.3}$     &            &                     & -7.97   &  & \citep{KubaschewskiCatterallJohnAshley.1956} & 2.89   &  & \citep{KubaschewskiCatterallJohnAshley.1956} & -10.57  &  & P                    \\
a-Cu$_{0.75}$Zn$_{0.25}$    &            &                     & -7.03   &  & \citep{KubaschewskiCatterallJohnAshley.1956} & 2.89   &  & \citep{KubaschewskiCatterallJohnAshley.1956} & -9.63   &  & P                    \\
a-Cu$_{0.80}$Zn$_{0.20}$    &            &                     & -5.86   &  & \citep{KubaschewskiCatterallJohnAshley.1956} & 2.72   &  & \citep{KubaschewskiCatterallJohnAshley.1956} & -8.31   &  & P                    \\
a-Cu$_{.85}$Zn$_{0.15 }$    &            &                     & -4.52   &  & \citep{KubaschewskiCatterallJohnAshley.1956} & 2.43   &  & \citep{KubaschewskiCatterallJohnAshley.1956} & -6.71   &  & P                    \\
a-Cu$_{0.90}$Zn$_{0.10 }$   &            &                     & -3.09   &  & \citep{KubaschewskiCatterallJohnAshley.1956} & 2.01   &  & \citep{KubaschewskiCatterallJohnAshley.1956} & -4.9    &  & P                    \\
a-Cu$_{0.95}$Zn$_{0.05 }$   &            &                     & -1.58   &  & \citep{KubaschewskiCatterallJohnAshley.1956} & 1.3    &  & \citep{KubaschewskiCatterallJohnAshley.1956} & -2.75   &  & P                    \\
b-Cu$_{0.45}$Zn$_{0.55 }$   &            &                     & -9.46   &  & \citep{KubaschewskiCatterallJohnAshley.1956} & 3.72   &  & \citep{KubaschewskiCatterallJohnAshley.1956} & -12.8   &  & P                    \\
b'-Cu$_{0.5}$Zn$_{0.5 }$    &            &                     & -11.3   &  & \citep{KubaschewskiCatterallJohnAshley.1956} & 1.26   &  & \citep{KubaschewskiCatterallJohnAshley.1956} & -12.43  &  & P                    \\
b-Cu$_{0.5}$Zn$_{0.5 }$     &            &                     & -9.14   &  & \citep{KubaschewskiCatterallJohnAshley.1956} & 4.18   &  & \citep{KubaschewskiCatterallJohnAshley.1956} & -12.9   &  & P                    \\
b-Cu$_{0.52}$Zn$_{0.48 }$   &            &                     & -11.34  &  & \citep{KubaschewskiCatterallJohnAshley.1956} & 0.92   &  & \citep{KubaschewskiCatterallJohnAshley.1956} & -12.17  &  & P                    \\
b'-Cu$_{0.55}$Zn$_{0.45}$   &            &                     & -10.37  &  & \citep{KubaschewskiCatterallJohnAshley.1956} & 1.97   &  & \citep{KubaschewskiCatterallJohnAshley.1956} & -12.14  &  & P                    \\
b-Cu$_{0.55}$Zn$_{0.45 }$   &            &                     & -8.49   &  & \citep{KubaschewskiCatterallJohnAshley.1956} & 4.56   &  & \citep{KubaschewskiCatterallJohnAshley.1956} & -12.59  &  & P                    \\
b-Cu$_{0.60}$Zn$_{0.40}$    &            &                     & -7.69   &  & \citep{KubaschewskiCatterallJohnAshley.1956} & 4.85   &  & \citep{KubaschewskiCatterallJohnAshley.1956} & -12.06  &  & P                    \\
b-Cu$_{0.615}$Zn$_{0.385 }$ &            &                     & -7.45   &  & \citep{KubaschewskiCatterallJohnAshley.1956} & 4.89   &  & \citep{KubaschewskiCatterallJohnAshley.1956} & -11.85  &  & P                    \\
g-Cu$_{0.32}$Zn$_{0.68}$    &            &                     & -10.66  &  & \citep{KubaschewskiCatterallJohnAshley.1956} & 1.13   &  & \citep{KubaschewskiCatterallJohnAshley.1956} & -11.68  &  & P                    \\
g-Cu$_{0.385}$Zn$_{0.615}$  &            &                     & -12.34  &  & \citep{KubaschewskiCatterallJohnAshley.1956} & 0.54   &  & \citep{KubaschewskiCatterallJohnAshley.1956} & -12.83  &  & P                    \\
g-Cu$_{0.415}$Zn$_{0.585 }$ &            &                     & -11.72  &  & \citep{KubaschewskiCatterallJohnAshley.1956} & 1.46   &  & \citep{KubaschewskiCatterallJohnAshley.1956} & -13.03  &  & P                    \\
d-Cu$_{0.265}$Zn$_{0.735}$  &            &                     & n/a     &  & \citep{KubaschewskiCatterallJohnAshley.1956} & n/a    &  & \citep{KubaschewskiCatterallJohnAshley.1956} &         &  &                      \\
e-Cu$_{0.15}$Zn$_{0.85 }$   &            &                     & -5.36   &  & \citep{KubaschewskiCatterallJohnAshley.1956} & 1      &  & \citep{KubaschewskiCatterallJohnAshley.1956} & -6.26   &  & P                    \\
e-Cu$_{0.18}$Zn$_{0.82}$    &            &                     & n/a     &  & \citep{KubaschewskiCatterallJohnAshley.1956} & n/a    &  & \citep{KubaschewskiCatterallJohnAshley.1956} &         &  &                      \\
e-Cu$_{0.21}$Zn$_{0.79}$    &            &                     & -7.2    &  & \citep{KubaschewskiCatterallJohnAshley.1956} & 0.84   &  & \citep{KubaschewskiCatterallJohnAshley.1956} & -7.95   &  & P                   



\end{longtable}
\end{center}


\end{document}
